Repository: GITenberg/Oxy-Acetylene-Welding-and-Cutting--13-Electric-Forge-and-Thermit-Welding-together-with-related__7969

Oxy-Acetylene Welding and Cutting&#13;Electric, Forge and Thermit Welding together with related methods and materials used in metal working and the oxygen process for removal of carbon
=====================


This is a git repository of the source files for the book Oxy-Acetylene Welding and Cutting&#13;Electric, Forge and Thermit Welding together with related methods and materials used in metal working and the oxygen process for removal of carbon by Manly, Harold P. (Harold Phillips). This book is in the Public Domain, see the LICENSE file for details.

File: 7969-h/7969-h.htm (part 4 of 8)
The Project Gutenberg eBook of Oxy-Acetylene Welding and Cutting, by Harold P. Manly
equal volume, the action would be several times as intense. If the oxygen
is mixed with the fuel gas in the proportion that burns to the very best
advantage, the flame is still further strengthened and still more heat is
developed because of the perfect combustion. The greater the amount of fuel
gas that can be burned in a certain space and within a certain time, the
more heat will be developed from that fuel.

The great amount of heat contained in acetylene gas, greater than that
found in any other gaseous fuel, is used by leading this gas to the
oxy-acetylene torch and there combining it with just the right amount of
oxygen to make a flame of the greatest power and heat than can possibly be
produced by any form of combustion of fuels of this kind. The heat
developed by the flame is about 6300° Fahrenheit and easily melts all the
metals, as well as other solids.

Other gases have been and are now being used in the torch. None of them,
however, produce the heat that acetylene does, and therefore the
oxy-acetylene process has proved the most useful of all. Hydrogen was used
for many years before acetylene was introduced in this field. The
oxy-hydrogen flame develops a heat far below that of oxy-acetylene, namely
4500° Fahrenheit. Coal gas, benzine gas, blaugas and others have also been
used in successful applications, but for the present we will deal
exclusively with the acetylene fuel.

It was only with great difficulty that the obstacles in the way of
successfully using acetylene were overcome by the development of
practicable controlling devices and torches, as well as generators. At
present the oxy-acetylene process is the most universally adaptable, and
probably finds the most widely extended field of usefulness of any welding
process.

The theoretical proportion of the gases for perfect combustion is two and
one-half volumes of oxygen to one of acetylene. In practice this proportion
is one and one-eighth or one and one-quarter volumes of oxygen to one
volume of acetylene, so that the cost is considerably reduced below what it
would be if the theoretical quantity were really necessary, as oxygen costs
much more than acetylene in all cases.

While the heat is so intense as to fuse anything brought into the path of
the flame, it is localized in the small "welding cone" at the torch tip so
that the torch is not at all difficult to handle without special protection
except for the eyes, as already noted. The art of successful welding may be
acquired by any operator of average intelligence within a reasonable time
and with some practice. One trouble met with in the adoption of this
process has been that the operation looks so simple and so easy of
performance that unskilled and unprepared persons have been tempted to try
welding, with results that often caused condemnation of the process, when
the real fault lay entirely with the operator.

The form of torch usually employed is from twelve to twenty-four inches
long and is composed of a handle at one end with tubes leading from this
handle to the "welding head" or torch proper. At or near one end of the
handle are adjustable cocks or valves for allowing the gases to flow into
the torch or to prevent them from doing so. These cocks are often used for
regulating the pressure and amount of gas flowing to the welding head, but
are not always constructed for this purpose and should not be so used when
it is possible to secure pressure adjustment at the regulators (Figure 16).

Figure 16 shows three different sizes of torches. The number 5 torch is
designed especially for jewelers' work and thin sheet steel welding. It is
eleven inches in length and weighs nineteen ounces. The tips for the number
10 torch are interchangeable with the number 5. The number 10 torch is
adapted for general use on light and medium heavy work. It has six tips and
its length is sixteen inches, with a weight of twenty-three ounces.

The number 15 torch is designed for heavy work, being twenty-five inches in
length, permitting the operator to stand away from the heat of the metal
being worked. These heavy tips are in two parts, the oxygen check being
renewable.

Figures 17 and 18 show two sizes of another welding torch. Still another
type is shown in Figure 19 with four interchangeable tips, the function of
each being as follows:

No. 1. For heavy castings.

  No. 2. Light castings and heavy sheet metal.

  No. 3. Light sheet metal.

  No. 4. Very light sheet metal and wire.

At the side of the shut off cock away from the torch handle the gas tubes
end in standard forms of hose nozzles, to which the rubber hose from the
gas supply tanks or generators can be attached. The tubes from the handle
to the head may be entirely separate from each other, or one may be
contained within the other. As a general rule the upper one of two
separate tubes carries the oxygen, while this gas is carried in the inside
tube when they are concentric with each other.

In the welding head is the mixing chamber designed to produce an intimate
mixture of the two gases before they issue from the nozzle to the flame.
The nozzle, or welding tip, of a suitable size are design for the work to
be handled and the pressure of gases being used, is attached to the welding
head and consists essentially of the passage at the outer end of which the
flame appears.

The torch body and tubes are usually made of brass, although copper is
sometimes used. The joint must be very strong, and are usually threaded and
soldered with silver solder. The nozzle proper is made from copper, because
it withstands the heat of the flame better than other less suitable metals.
The torch must be built in such a way that it is not at all liable to come
apart under the influence of high temperatures.

All torches are constructed in such a way that it is impossible for the
gases to mix by any possible chance before they reach the head, and the
amount of gas contained in the head and tip after being mixed is made as
small as possible. In order to prevent the return of the flame through the
acetylene tube under the influence of the high pressure oxygen some form of
back flash preventer is usually incorporated in the torch at or near the
point at which the acetylene enters. This preventer takes the form of some
porous and heat absorbing material, such as aluminum shavings, contained in
a small cavity through which the gas passes on its way to the head.

High Pressure Torches.--Torches are divided into the same classes as
are the generators; that is, high pressure, medium pressure and low
pressure. As mentioned before, the medium pressure is usually called the
high pressure, because there are very few true high pressure systems in
use, and comparatively speaking the medium pressure type is one of high
pressure.

With a true high pressure torch (Figure 20) the gases are used at very
nearly equal heads so that the mixing before ignition is a simple matter.
This type admits the oxygen at the inner end of a straight passage leading
to the tip of the nozzle. The acetylene comes into this same passage from
openings at one side and near the inner end. The difference in direction of
the two gases as they enter the passage assists in making a homogeneous
mixture. The construction of this nozzle is perfectly simple and is easily
understood. The true high pressure torch nozzle is only suited for use with
compressed and dissolved acetylene, no other gas being at a sufficient
pressure to make the action necessary in mixing the gases.

Medium Pressure Torches.--The medium pressure (usually called high
pressure) torch (Figure 21) uses acetylene from a medium pressure generator
or from tanks of compressed gas, but will not take the acetylene from low
pressure generators.

The construction of the mixing chamber and nozzle is very similar to that
of the high pressure torch, the gases entering in the same way and from the
same positions of openings. The pressure of the acetylene is but little
lower than that of the oxygen, and the two gases, meeting at right angles,
form a very intimate mixture at this point of juncture. The mixture in its
proportions of gases depends entirely on the sizes of the oxygen and
acetylene openings into the mixing chamber and on the pressures at which
the gases are admitted. There is a very slight injector action as the fast
moving stream of oxygen tends to draw the acetylene from the side openings
into the chamber, but the operation of the torch does not depend on this
action to any extent.

Low Pressure Torches.--The low pressure torch (Figure 22) will use
gas from low pressure generators from medium pressure machines or from
tanks in which it has been compressed and dissolved. This type depends for
a perfect mixture of gas upon the principle of the injector just as it is
applied in steam boiler practice.

The oxygen enters the head at considerable pressure and passes through its
tube to a small jet within the head. The opening of this jet is directly
opposite the end of the opening through the nozzle which forms the mixing
chamber and the path of the gases to the flame. A small distance remains
between the opening from which the oxygen issues and the inner opening into
the mixing passage. The stream of oxygen rushes across this space and
enters the mixing chamber, being driven by its own pressure.

The acetylene enters the head in an annular space surrounding the oxygen
tube. The space between oxygen jet and mixing chamber opening is at one end
of this acetylene space and the stream of oxygen seizes the acetylene and
under the injector action draws it into the mixing chamber, it being
necessary only to have a sufficient supply of acetylene flowing into the
head to allow the oxygen to draw the required proportion for a proper
mixture.

The volume of gas drawn into the mixing chamber depends on the size of the
injector openings and the pressure of the oxygen. In practice the oxygen
pressure is not altered to produce different sized flames, but a new nozzle
is substituted which is designed to give the required flame. Each nozzle
carries its own injector, so that the design is always suited to the
conditions. While torches are made having the injector as a permanent part
of the torch body, the replaceable nozzle is more commonly used because it
makes the one torch suitable for a large range of work and a large number
of different sized flames. With the replaceable head a definite pressure of
oxygen is required for the size being used, this pressure being the one for
which the injector and corresponding mixing chamber were designed in
producing the correct mixture.

Adjustable Injectors.-Another form of low pressure torch operates on
the injector principle, but the injector itself is a permanent part of the
torch, the nozzle only being changed for different sizes of work and flame.
The injector is placed in or near the handle and its opening is the largest
required by any work that can be handled by this particular torch. The
opening through the tip of the injector through which the oxygen issues on
its way to the mixing chamber may be wholly or partly closed by a needle
valve which may be screwed into the opening or withdrawn from it, according
to the operator's judgment. The needle valve ends in a milled nut outside
the torch handle, this being the adjustment provided for the different
nozzles.

Torch Construction.--A well designed torch is so designed that the
weight distribution is best for holding it in the proper position for
welding. When a torch is grasped by its handle with the gas hose attached,
it should balance so that it does not feel appreciably heavier on one end
than on the other.

The head and nozzle may be placed so that the flame issues in a line at
right angles with the torch body, or they may be attached at an angle
convenient for the work to be done. The head set at an angle of from 120 to
170 degrees with the body is usually preferred for general work in welding,
while the cutting torch usually has its head at right angles to the body.

Removable nozzles have various size openings through them and the different
sizes are designated by numbers from 1 up. The same number does not always
indicate the same size opening in torches of different makes, nor does it
indicate a nozzle of the same capacity.

The design of the nozzle, the mixing chamber, the injector, when one is
used, and the size of the gas openings must be such that all these things
are suited to each other if a proper mixture of gas is to be secured. Parts
that are not made to work together are unsafe if used because of the danger
of a flash back of the flame into the mixing chamber and gas tubes. It is
well known that flame travels through any inflammable gas at a certain
definite rate of speed, depending on the degree of inflammability of the
gas. The easier and quicker the gas burns, the faster will the flame travel
through it.

If the gas in the nozzle and mixing chamber stood still, the flame would
immediately travel back into these parts and produce an explosion of more
or less violence. The speed with which the gases issue from the nozzle
prevent this from happening because the flame travels back through the gas
at the same speed at which the gas issues from the torch tip. Should the
velocity of the gas be greater than the speed of flame propagation through
it, it will be impossible to keep the flame at the tip, the tendency being
for a space of unburned gas to appear between tip and flame. On the other
hand, should the speed of the flame exceed the velocity with which the gas
comes from the torch there will result a flash back and explosion.

Care of Torches.--An oxy-acetylene torch is a very delicate and
sensitive device, much more so that appears on the surface. It must be
given equally as good care and attention as any other high-priced piece of
machinery if it is to be maintained in good condition for use.

It requires cleaning of the nozzles at regular intervals if used regularly.
This cleaning is accomplished with a piece of copper or brass wire run
through the opening, and never with any metal such as steel or iron that is
harder than the nozzle itself, because of the danger of changing the size
of the openings. The torch head and nozzle can often be cleaned by allowing
the oxygen to blow through at high pressure without the use of any tools.

In using a torch a deposit of carbon will gradually form inside of the
head, and this deposit will be more rapid if the operator lights the stream
of acetylene before turning any oxygen into the torch. This deposit may be
removed by running kerosene through the nozzle while it is removed from the
torch, setting fire to the kerosene and allowing oxygen to flow through
while the oil is burning.

Should a torch become clogged in the head or tubes, it may usually be
cleaned by removing the oxygen hose from the handle end, closing the
acetylene cock on the torch, placing the end of the oxygen hose over the
opening in the nozzle and turning on the oxygen under pressure to blow the
obstruction back through the passage that it has entered. By opening the
acetylene cock and closing the oxygen cock at the handle, the acetylene
passages may then be cleaned in the same way. Under no conditions should a
torch be taken apart any more than to remove the changeable nozzle, except
in the hands of those experienced in this work.

Nozzle Sizes.--The size of opening through the nozzle is determined
according to the thickness and kind of metal being handled. The following
sizes are recommended for steel:

Davis-Bournonville.  Oxweld Low
  Thickness of Metal  (Medium Pressure.)  Pressure
  1/32  Tip No. 1  Head No. 2
  1/16  2
  5/64  3
  3/32  3  4
  3/8  4  5
  3/16  5  6
  1/4  6  7
  5/16  7
  3/8  8  8
  1/2  9  10
  5/8  10  12
  3/4  11  15
  Very heavy  12  15

Cutting Torches.--Steel may be cut with a jet of oxygen at a rate of
speed greater than in any other practicable way under usual conditions. The
action consists of burning away a thin section of the metal by allowing a
stream of oxygen to flow onto it while the gas is at high pressure and the
metal at a white heat.

The cutting torch (Figure 23) has the same characteristics as the welding
torch, but has an additional nozzle or means for temporarily using the
welding opening for the high pressure oxygen. The oxygen issues from the
opening while cutting at a pressure of from ten to 100 pounds to the square
inch.

The work is first heated to a white heat by adjusting the torch for a
welding flame. As soon as the metal reaches this temperature, the high
pressure oxygen is turned on to the white-hot portion of the steel. When
the jet of gas strikes the metal it cuts straight through, leaving a very
narrow slot and removing but little metal. Thicknesses of steel up to ten
inches can be economically handled in this way.

The oxygen nozzle is usually arranged so that it is surrounded by a number
of small jets for the heating flame. It will be seen that this arrangement
makes the heating flame always precede the oxygen jet, no matter in which
direction the torch is moved.

The torch is held firmly, either by hand or with the help of special
mechanism for guiding it in the desired path, and is steadily advanced in
the direction it is desired to extend the cut, the rate of advance being
from three inches to two feet per minute through metal from nine inches
down to one-quarter of an inch in thickness.

The following data on cutting is given by the Davis-Bournonville Company:

Cubic
  Feet  Cost of
Thickness  of Gas  Inches  Gases
of  Cutting  Heating  per Foot  Oxygen  Cut per  per Foot
Steel  Oxygen  Oxygen  of Cut  Acetylene  Min.  of Cut
  1/4  10 lbs.  4 lbs.  .40  .086  24  $ .013
  1/2  20  4  .91  .150  15  .029
  3/4  30  4  1.16  .150  15  .036
1  30  4  1.45  .172  12  .045
1 1/2  30  5  2.40  .380  12  .076
2  40  5  2.96  .380  12  .093
4  50  5  9.70  .800  7  .299
6  70  6  21.09  1.50  4  .648
9  100  6  43.20  2.00  3  1.311

Acetylene-Air Torch.--A form of torch which burns the acetylene after
mixing it with atmospheric air at normal pressure rather than with the
oxygen under higher pressures has been found useful in certain pre-heating,
brazing and similar operations. This torch (Figure 24) is attached by a
rubber gas hose to any compressed acetylene tank and is regulated as to
flame size and temperature by opening or closing the tank valve more or
less.

After attaching the torch to the tank, the gas is turned on very slowly and
is lighted at the torch tip. The adjustment should cause the presence of a
greenish-white cone of flame surrounded by a larger body of burning gas,
the cone starting at the mouth of the torch.

By opening the tank valve more, a longer and hotter flame is produced, the
length being regulated by the tank valve also. This torch will give
sufficient heat to melt steel, although not under conditions suited to
welding. Because of the excess of acetylene always present there is no
danger of oxidizing the metal being heated.

The only care required by this torch is to keep the small air passages at
the nozzle clean and free from carbon deposits. The flame should be
extinguished when not in use rather than turned low, because this low flame
rapidly deposits large quantities of soot in the burner.

CHAPTER V

OXY-ACETYLENE WELDING PRACTICE

PREPARATION OF WORK

Preheating.--The practice of heating the metal around the weld
before applying the torch flame is a desirable one for two reasons. First,
it makes the whole process more economical; second, it avoids the danger of
breakage through expansion and contraction of the work as it is heated and
as it cools.

When it is desired to join two surfaces by welding them, it is, of course,
necessary to raise the metal from the temperature of the surrounding air to
its melting point, involving an increase in temperature of from one
thousand to nearly three thousand degrees. To obtain this entire increase
of temperature with the torch flame is very wasteful of fuel and of the
operator's time. The total amount of heat necessary to put into metal is
increased by the conductivity of that metal because the heat applied at the
weld is carried to other parts of the piece being handled until the whole
mass is considerably raised in temperature. To secure this widely
distributed increase the various methods of preheating are adopted.

As to the second reason for preliminary heating. It is understood that the
metal added to the joint is molten at the time it flows into place. All the
metals used in welding contract as they cool and occupy a much smaller
space than when molten. If additional metal is run between two adjoining
surfaces which are parts of a surrounding body of cool metal, this added
metal will cool while the surfaces themselves are held stationary in the
position they originally occupied. The inevitable result is that the metal
added will crack under the strain, or, if the weld is exceptionally strong,
the main body of the work will be broken by the force of contraction. To
overcome these difficulties is the second and most important reason for
preheating and also for slow cooling following the completion of the weld.

There are many ways of securing this preheating. The work may be brought to
a red heat in the forge if it is cast iron or steel; it may be heated in
special ovens built for the purpose; it may be placed in a bed of charcoal
while suitably supported; it may be heated by gas or gasoline preheating
torches, and with very small work the outer flame of the welding torch
automatically provides means to this end.

The temperature of the parts heated should be gradually raised in all
cases, giving the entire mass of metal a chance to expand equally and to
adjust itself to the strains imposed by the preheating. After the region
around the weld has been brought to a proper temperature the opening to be
filled is exposed so that the torch flame can reach it, while the remaining
surfaces are still protected from cold air currents and from cooling
through natural radiation.

One of the commonest methods and one of the best for handling work of
rather large size is to place the piece to be welded on a bed of fire brick
and build a loose wall around it with other fire brick placed in rows, one
on top of the other, with air spaces left between adjacent bricks in each
row. The space between the brick retaining wall and the work is filled with
charcoal, which is lighted from below. The top opening of the temporary
oven is then covered with asbestos and the fire kept up until the work has
been uniformly raised in temperature to the desired point.

When much work of the same general character and size is to be handled, a
permanent oven may be constructed of fire brick, leaving a large opening
through the top and also through one side. Charcoal may be used in this
form of oven as with the temporary arrangement, or the heat may be secured
from any form of burner or torch giving a large volume of flame. In any
method employing flame to do the heating, the work itself must be protected
from the direct blast of the fire. Baffles of brick or metal should be
placed between the mouth of the torch and the nearest surface of the work
so that the flame will be deflected to either side and around the piece
being heated.

The heat should be applied to bring the point of welding to the highest
temperature desired and, except in the smallest work, the heat should
gradually shade off from this point to the other parts of the piece. In the
case of cast iron and steel the temperature at the point to be welded
should be great enough to produce a dull red heat. This will make the whole
operation much easier, because there will be no surrounding cool metal to
reduce the temperature of the molten material from the welding rod below
the point at which it will join the work. From this red heat the mass of
metal should grow cooler as the distance from the weld becomes greater, so
that no great strain is placed upon any one part. With work of a very
irregular shape it is always best to heat the entire piece so that the
strains will be so evenly distributed that they can cause no distortion or
breakage under any conditions.

The melting point of the work which is being preheated should be kept in
mind and care exercised not to approach it too closely. Special care is
necessary with aluminum in this respect, because of its low melting
temperature and the sudden weakening and flowing without warning. Workmen
have carelessly overheated aluminum castings and, upon uncovering the piece
to make the weld, have been astonished to find that it had disappeared.
Six hundred degrees is about the safe limit for this metal. It is possible
to gauge the exact temperature of the work with a pyrometer, but when this
instrument cannot be procured, it might be well to secure a number of
"temperature cones" from a chemical or laboratory supply house. These cones
are made from material that will soften at a certain heat and in form they
are long and pointed. Placed in position on the part being heated, the
point may be watched, and when it bends over it is sure that the metal
itself has reached a temperature considerably in excess of the temperature
at which that particular cone was designed to soften.

The object in preheating the metal around the weld is to cause it to expand
sufficiently to open the crack a distance equal to the contraction when
cooling from the melting point. In the case of a crack running from the
edge of a piece into the body or of a crack wholly within the body, it is
usually satisfactory to heat the metal at each end of the opening. This
will cause the whole length of the crack to open sufficiently to receive
the molten material from the rod.

The judgment of the operator will be called upon to decide just where a
piece of metal should be heated to open the weld properly. It is often
possible to apply the preheating flame to a point some distance from the
point of work if the parts are so connected that the expansion of the
heated part will serve to draw the edges of the weld apart. Whatever part
of the work is heated to cause expansion and separation, this part must
remain hot during the entire time of welding and must then cool slowly at
the same time as the metal in the weld cools.

An example of heating points away from the crack might be found in welding
a lattice work with one of the bars cracked through (Figure 25). If the
strips parallel and near to the broken bar are heated gradually, the work
will be so expanded that the edges of the break are drawn apart and the
weld can be successfully made. In this case, the parallel bars next to the
broken one would be heated highest, the next row not quite so hot and so on
for some distance away. If only the one row were heated, the strains set up
in the next ones would be sufficient to cause a new break to appear.

If welding is to be done near the central portion of a large piece, the
strains will be brought to bear on the parts farthest away from the center.
Should a fly wheel spoke be broken and made ready to weld, the greatest
strain will come on the rim of the wheel. In cases like this it is often
desirable to cut through at the point of greatest strain with a saw or
cutting torch, allowing free movement while the weld is made at the
original break (Figure 26). After the inside weld is completed, the cut may
be welded without danger, for the reason that it will always be at some
point at which severe strains cannot be set up by the contraction of the
cooling metal.

In materials that will spring to some extent without breakage, that is, in
parts that are not brittle, it may be possible to force the work out of
shape with jacks or wedges (Figure 27) in the same way that it would be
distorted by heating and expanding some portion of it as described. A
careful examination will show whether this method can be followed in such a
way as to force the edges of the break to separate. If the plan seems
feasible, the wedges may be put in place and allowed to remain while the
weld is completed. As soon as the work is finished the wedges should be
removed so that the natural contraction can take place without damage.

It should always be remembered that it is not so much the expansion of the
work when heated as it is the contraction caused by cooling that will do
the damage. A weld may be made that, to all appearances, is perfect and it
may be perfect when completed; but if provision has not been made to allow
for the contraction that is certain to follow, there will be a breakage at
some point. It is not possible to weld the simplest shapes, other than
straight bars, without considering this difficulty and making provision to
take care of it.

The exact method to employ in preheating will always call for good judgment
on the part of the workman, and he should remember that the success or
failure of his work will depend fully as much on proper preparation as on
correct handling of the weld itself. It should be remembered that the outer
flame of the oxy-acetylene torch may be depended on for a certain amount of
preheating, as this flame gives a very large volume of heat, but a heat
that is not so intense nor so localized as the welding flame itself. The
heat of this part of the flame should be fully utilized during the
operation of melting the metal and it should be so directed, when possible,
that it will bring the parts next to be joined to as high a temperature as
possible.

When the work has been brought to the desired temperature, all parts except
the break and the surface immediately surrounding it on both sides should
be covered with heavy sheet asbestos. This protecting cover should remain
in place throughout the operation and should only be moved a distance
sufficient to allow the torch flame to travel in the path of the weld. The
use of asbestos in this way serves a twofold purpose. It retains the heat
in the work and prevents the breakage that would follow if a draught of air
were to strike the heated metal, and it also prevents such a radiation of
heat through the surrounding air as would make it almost impossible for the
operator to perform his work, especially in the case of large and heavy
castings when the amount of heat utilized is large.

Cleaning and Champfering.--A perfect weld can never be made unless
the surfaces to be joined have been properly prepared to receive the new
metal.

All spoiled, burned, corroded and rough particles must positively be
removed with chisel and hammer and with a free application of emery cloth
and wire brush. The metal exposed to the welding flame should be perfectly
clean and bright all over, or else the additional material will not unite,
but will only stick at best.

Following the cleaning it is always necessary to bevel, or champfer, the
edges except in the thinnest sheet metal. To make a weld that will hold,
the metal must be made into one piece, without holes or unfilled portions
at any point, and must be solid from inside to outside. This can only be
accomplished by starting the addition of metal at one point and gradually
building it up until the outside, or top, is reached. With comparatively
thin plates the molten metal may be started from the side farthest from the
operator and brought through, but with thicker sections the addition is
started in the middle and brought flush with one side and then with the
other.

It will readily be seen that the molten material cannot be depended upon to
flow between the tightly closed surfaces of a crack in a way that can be at
all sure to make a true weld. It will be necessary for the operator to
reach to the farthest side with the flame and welding rod, and to start the
new surfaces there. To allow this, the edges that are to be joined are
beveled from one side to the other (Figure 28), so that when placed
together in approximately the position they are to occupy they will leave a
grooved channel between them with its sides at an angle with each other
sufficient in size to allow access to every point of each surface.

With work less than one-fourth inch thick, this angle should be forty-five
degrees on each piece (Figure 29), so that when they are placed together
the extreme edges will meet at the bottom of a groove whose sides are
square, or at right angles, to each other. This beveling should be done so
that only a thin edge is left where the two parts come together, just
enough points in contact to make the alignment easy to hold. With work of a
thickness greater than a quarter of an inch, the angle of bevel on each
piece may be sixty degrees (Figure 30), so that when placed together the
angle included between the sloping sides will also be sixty degrees. If the
plate is less than one-eighth of an inch thick the beveling is not
necessary, as the edges may be melted all the way through without danger of
leaving blowholes at any point.

This beveling may be done in any convenient way. A chisel is usually most
satisfactory and also quickest. Small sections may be handled by filing,
while metal that is too hard to cut in either of these ways may be shaped
on the emery wheel. It is not necessary that the edges be perfectly
finished and absolutely smooth, but they should be of regular outline and
should always taper off to a thin edge so that when the flame is first
applied it can be seen issuing from the far side of the crack. If the work
is quite thick and is of a shape that will allow it to be turned over, the
bevel may be brought from both sides (Figure 31), so that there will be two
grooves, one on each surface of the work. After completing the weld on one
side, the piece is reversed and finished on the other side. Figure 32 shows
the proper beveling for welding pipe. Figure 33 shows how sheet metal may
be flanged for welding.

Welding should not be attempted with the edges separated in place of
beveled, because it will be found impossible to build up a solid web of new
metal from one side clear through to the other by this method. The flame
cannot reach the surfaces to make them molten while receiving new material
from the rod, and if the flame does not reach them it will only serve to
cause a few drops of the metal to join and will surely cause a weak and
defective weld.

Supporting Work.--During the operation of welding it is necessary
that the work be well supported in the position it should occupy. This may
be done with fire brick placed under the pieces in the correct position,
or, better still, with some form of clamp. The edges of the crack should
touch each other at the point where welding is to start and from there
should gradually separate at the rate of about one-fourth inch to the foot.
This is done so that the cooling of the molten metal as it is added will
draw the edges together by its contraction.

Care must be used to see that the work is supported so that it will
maintain the same relative position between the parts as must be present
when the work is finished. In this connection it must be remembered that
the expansion of the metal when heated may be great enough to cause serious
distortion and to provide against this is one of the difficulties to be
overcome.

Perfect alignment should be secured between the separate parts that are to
be joined and the two edges must be held up so that they will be in the
same plane while welding is carried out. If, by any chance, one drops
below the other while molten metal is being added, the whole job may have
to be undone and done over again. One precaution that is necessary is that
of making sure that the clamping or supporting does not in itself pull the
work out of shape while melted.

TORCH PRACTICE

The weld is made by bringing the tip of the welding flame to the edges of
the metals to be joined. The torch should be held in the right hand and
moved slowly along the crack with a rotating motion, traveling in small
circles (Figure 34), so that the Welding flame touches first on one side of
the crack and then on the other. On large work the motion may be simply
back and forth across the crack, advancing regularly as the metal unites.
It is usually best to weld toward the operator rather than from him,
although this rule is governed by circumstances. The head of the torch
should be inclined at an angle of about 60 degrees to the surface of the
work. The torch handle should extend in the same line with the break
(Figure 35) and not across it, except when welding very light plates.

If the metal is 1/16 inch or less in thickness it is only necessary to
circle along the crack, the metal itself furnishing enough material to
complete the weld without additions. Heat both sides evenly until they flow
together.

Material thicker than the above requires the addition of more metal of the
same or different kind from the welding rod, this rod being held by the
left hand. The proper size rod for cast iron is one having a diameter equal
to the thickness of metal being welded up to a one-half inch rod, which is
the largest used. For steel the rod should be one-half the thickness of the
metal being joined up to one-fourth inch rod. As a general rule, better
results will be obtained by the use of smaller rods, the very small sizes
being twisted together to furnish enough material while retaining the free
melting qualities.

The tip of the rod must at all times be held in contact with the pieces
being welded and the flame must be so directed that the two sides of the
crack and the end of the rod are melted at the same time (Figure 36).
Before anything is added from the rod, the sides of the crack are melted
down sufficiently to fill the bottom of the groove and join the two sides.
Afterward, as metal comes from the rod in filling the crack, the flame is
circled along the joint being made, the rod always following the flame.

Figure 37 illustrates the welding of pieces of unequal thickness.

Figure 38 illustrates welding at an angle.

The molten metal may be directed as to where it should go by the tip of the
welding flame, which has considerable force, but care must be taken not to
blow melted metal on to cooler surfaces which it cannot join. If, while
welding, a spot appears which does not unite with the weld, it may be
handled by heating all around it to a white heat and then immediately
welding the bad place.

Never stop in the middle of a weld, as it is extremely difficult to
continue smoothly when resuming work.

The Flame.--The welding flame must have exactly the right
proportions of each gas. If there is too much oxygen, the metal will be
burned or oxidized; the presence of too much acetylene carbonizes the
metal; that is to say, it adds carbon and makes the work harder. Just the
right mixture will neither burn nor carbonize and is said to be a "neutral"
flame. The neutral flame, if of the correct size for the work, reduces the
metal to a melted condition, not too fluid, and for a width about the same
as the thickness of the metal being welded.

When ready to light the torch, after attaching the right tip or head as
directed in accordance with the thickness of metal to be handled, it will
be necessary to regulate the pressure of gases to secure the neutral flame.

The oxygen will have a pressure of from 2 to 20 pounds, according to the
nozzle used. The acetylene will have much less. Even with the compressed
gas, the pressure should never exceed 10 pounds for the largest work, and
it will usually be from 4 to 6. In low pressure systems, the acetylene will
be received at generator pressure. It should first be seen that the
hand-screws on the regulators are turned way out so that the springs are
free from any tension. It will do no harm if these screws are turned back
until they come out of the threads. This must be done with both oxygen and
acetylene regulators.

Next, open the valve from the generator, or on the acetylene tank, and
