Repository: GITenberg/Oxy-Acetylene-Welding-and-Cutting--13-Electric-Forge-and-Thermit-Welding-together-with-related__7969

Oxy-Acetylene Welding and Cutting&#13;Electric, Forge and Thermit Welding together with related methods and materials used in metal working and the oxygen process for removal of carbon
=====================


This is a git repository of the source files for the book Oxy-Acetylene Welding and Cutting&#13;Electric, Forge and Thermit Welding together with related methods and materials used in metal working and the oxygen process for removal of carbon by Manly, Harold P. (Harold Phillips). This book is in the Public Domain, see the LICENSE file for details.

File: 7969-h/7969-h.htm (part 5 of 8)
The Project Gutenberg eBook of Oxy-Acetylene Welding and Cutting, by Harold P. Manly
carefully note whether there is any odor of escaping gas. Any leakage of
this gas must be stopped before going on with the work.

The hand wheel controlling the oxygen cylinder valve should now be turned
very slowly to the left as far as it will go, which opens the valve, and
it should be borne in mind the pressure that is being released. Turn in the
hand screw on the oxygen regulator until the small pressure gauge shows a
reading according to the requirements of the nozzle being used. This oxygen
regulator adjustment should be made with the cock on the torch open, and
after the regulator is thus adjusted the torch cock may be closed.

Open the acetylene cock on the torch and screw in on the acetylene
regulator hand-screw until gas commences to come through the torch. Light
this flow of acetylene and adjust the regulator screw to the pressure
desired, or, if there is no gauge, so that there is a good full flame. With
the pressure of acetylene controlled by the type of generator it will only
be necessary to open the torch cock.

With the acetylene burning, slowly open the oxygen cock on the torch and
allow this gas to join the flame. The flame will turn intensely bright and
then blue white. There will be an outer flame from four to eight inches
long and from one to three inches thick. Inside of this flame will be two
more rather distinctly defined flames. The inner one at the torch tip is
very small, and the intermediate one is long and pointed. The oxygen should
be turned on until the two inner flames unite into one blue-white cone from
one-fourth to one-half inch long and one-eighth to one-fourth inch in
diameter. If this single, clearly defined cone does not appear when the
oxygen torch cock has been fully opened, turn off some of the acetylene
until it does appear.

If too much oxygen is added to the flame, there will still be the central
blue-white cone, but it will be smaller and more or less ragged around the
edges (Figure 39). When there is just enough oxygen to make the single
cone, and when, by turning on more acetylene or by turning off oxygen, two
cones are caused to appear, the flame is neutral (Figure 40), and the small
blue-white cone is called the welding flame.

While welding, test the correctness of the flame adjustment occasionally by
turning on more acetylene or by turning off some oxygen until two flames or
cones appear. Then regulate as before to secure the single distinct cone.
Too much oxygen is not usually so harmful as too much acetylene, except
with aluminum. (See Figure 41.) An excessive amount of sparks coming from
the weld denotes that there is too much oxygen in the flame. Should the
opening in the tip become partly clogged, it will be difficult to secure a
neutral flame and the tip should be cleaned with a brass or copper
wire--never with iron or steel tools or wire of any kind. While the torch
is doing its work, the tip may become excessively hot due to the heat
radiated from the molten metal. The tip may be cooled by turning off the
acetylene and dipping in water with a slight flow of oxygen through the
nozzle to prevent water finding its way into the mixing chamber.

The regulators for cutting are similar to those for welding, except that
higher pressures may be handled, and they are fitted with gauges reading up
to 200 or 250 pounds pressure.

In welding metals which conduct the heat very rapidly it is necessary to
use a much larger nozzle and flame than for metals which have not this
property. This peculiarity is found to the greatest extent in copper,
aluminum and brass.

Should a hole be blown through the work, it may be closed by withdrawing
the flame for a few seconds and then commencing to build additional metal
around the edges, working all the way around and finally closing the small
opening left at the center with a drop or two from the welding rod.

WELDING VARIOUS METALS

Because of the varying melting points, rates of expansion and contraction,
and other peculiarities of different metals, it is necessary to give
detailed consideration to the most important ones.

Characteristics of Metals.--The welder should thoroughly understand
the peculiarities of the various metals with which he has to deal. The
metals and their alloys are described under this heading in the first
chapter of this book and a tabulated list of the most important points
relating to each metal will be found at the end of the present chapter.
All this information should be noted by the operator of a welding
installation before commencing actual work.

Because of the nature of welding, the melting point of a metal is of great
importance. A metal melting at a low temperature should have more careful
treatment to avoid undesired flow than one which melts at a temperature
which is relatively high. When two dissimilar metals are to be joined, the
one which melts at the higher temperature must be acted upon by the flame
first and when it is in a molten condition the heat contained in it will in
many cases be sufficient to cause fusion of the lower melting metal and
allow them to unite without playing the flame on the lower metal to any
great extent.

The heat conductivity bears a very important relation to welding, inasmuch
as a metal with a high rate of conductance requires more protection from
cooling air currents and heat radiation than one not having this quality to
such a marked extent. A metal which conducts heat rapidly will require a
larger volume of flame, a larger nozzle, than otherwise, this being
necessary to supply the additional heat taken away from the welding point
by this conductance.

The relative rates of expansion of the various metals under heat should be
understood in order that parts made from such material may have proper
preparation to compensate for this expansion and contraction. Parts made
from metals having widely varying rates of expansion must have special
treatment to allow for this quality, otherwise breakage is sure to occur.

Cast Iron.--All spoiled metal should be cut away and if the work is
more than one-eighth inch in thickness the sides of the crack should be
beveled to a 45 degree angle, leaving a number of points touching at the
bottom of the bevel so that the work may be joined in its original
relation.

The entire piece should be preheated in a bricked-up oven or with charcoal
placed on the forge, when size does not warrant building a temporary oven.
The entire piece should be slowly heated and the portion immediately
surrounding the weld should be brought to a dull red. Care should be used
that the heat does not warp the metal through application to one part more
than the others. After welding, the work should be slowly cooled by
covering with ashes, slaked lime, asbestos fibre or some other
non-conductor of heat. These precautions are absolutely essential in the
case of cast iron.

A neutral flame, from a nozzle proportioned to the thickness of the work,
should be held with the point of the blue-white cone about one-eighth inch
from the surface of the iron.

A cast iron rod of correct diameter, usually made with an excess of
silicon, is used by keeping its end in contact with the molten metal and
flowing it into the puddle formed at the point of fusion. Metal should be
added so that the weld stands about one-eighth inch above the surrounding
surface of the work.

Various forms of flux may be used and they are applied by dipping the end
of the welding rod into the powder at intervals. These powders may contain
borax or salt, and to prevent a hard, brittle weld, graphite or
ferro-silicon may be added. Flux should be added only after the iron is
molten and as little as possible should be used. No flux should be used
just before completion of the work.

The welding flame should be played on the work around the crack and
gradually brought to bear on the work. The bottom of the bevel should be
joined first and it will be noted that the cast iron tends to run toward
the flame, but does not stick together easily. A hard and porous weld
should be carefully guarded against, as described above, and upon
completion of the work the welded surface should be scraped with a file,
while still red hot, in order to remove the surface scale.

Malleable Iron.--This material should be beveled in the same way
that cast iron is handled, and preheating and slow cooling are equally
desirable. The flame used is the same as for cast iron and so is the flux.
The welding rod may be of cast iron, although better results are secured
with Norway iron wire or else a mild steel wire wrapped with a coil of
copper wire.

It will be understood that malleable iron turns to ordinary cast iron when
melted and cooled. Welds in malleable iron are usually far from
satisfactory and a better joint is secured by brazing the edges together
with bronze. The edges to be joined are brought to a heat just a little
below the point at which they will flow and the opening is then
quickly-filled from a rod of Tobin bronze or manganese bronze, a brass or
bronze flux being used in this work.

Wrought Iron or Semi-Steel.--This metal should be beveled and heated
in the same way as described for cast iron. The flame should be neutral, of
the same size as for steel, and used with the tip of the blue-white cone
just touching the work. The welding rod should be of mild steel, or, if
wrought iron is to be welded to steel, a cast iron rod may be used. A cast
iron flux is well suited for this work. It should be noted that wrought
iron turns to ordinary cast iron if kept heated for any length of time.

Steel.--Steel should be beveled if more than one-eighth inch in
thickness. It requires only a local preheating around the point to be
welded. The welding flame should be absolutely neutral, without excess of
either gas. If the metal is one-sixteenth inch or less in thickness, the
tip of the blue-white cone must be held a short distance from the surface
of the work; in all other cases the tip of this cone is touched to the
metal being welded.

The welding rod may be of mild, low carbon steel or of Norway iron. Nickel
steel rods may be used for parts requiring great strength, but vanadium
alloys are very difficult to handle. A very satisfactory rod is made by
twisting together two wires of the required material. The rod must be kept
constantly in contact with the work and should not be added until the edges
are thoroughly melted. The flux may or may not be used. If one is wanted,
it may be made from three parts iron filings, six parts borax and one part
sal ammoniac.

It will be noticed that the steel runs from the flame, but tends to hold
together. Should foaming commence in the molten metal, it shows an excess
of oxygen and that the metal is being burned.

High carbon steels are very difficult to handle. It is claimed that a drop
or two of copper added to the weld will assist the flow, but will also
harden the work. An excess of oxygen reduces the amount of carbon and
softens the steel, while an excess of acetylene increases the proportion of
carbon and hardens the metal. High speed steels may sometimes be welded if
first coated with semi-steel before welding.

Aluminum.--This is the most difficult of the commonly found metals
to weld. This is caused by its high rate of expansion and contraction and
its liability to melt and fall away from under the flame. The aluminum
seems to melt on the inside first, and, without previous warning, a portion
of the work will simply vanish from in front of the operator's eyes. The
metal tends to run from the flame and separate at the same time. To keep
the metal in shape and free from oxide, it is worked or puddled while in a
plastic condition by an iron rod which has been flattened at one end.
Several of these rods should be at hand and may be kept in a jar of salt
water while not being used. These rods must not become coated with aluminum
and they must not get red hot while in the weld.

The surfaces to be joined, together with the adjacent parts, should be
cleaned thoroughly and then washed with a 25 per cent solution of nitric
acid in hot water, used on a swab. The parts should then be rinsed in clean
water and dried with sawdust. It is also well to make temporary fire clay
moulds back of the parts to be heated, so that the metal may be flowed into
place and allowed to cool without danger of breakage.

Aluminum must invariably be preheated to about 600 degrees, and the whole
piece being handled should be well covered with sheet asbestos to prevent
excessive heat radiation.

The flame is formed with an excess of acetylene such that the second cone
extends about an inch, or slightly more, beyond the small blue-white point.
The torch should be held so that the end of this second cone is in contact
with the work, the small cone ordinarily used being kept an inch or an inch
and a half from the surface of the work.

Welding rods of special aluminum are used and must be handled with their
end submerged in the molten metal of the weld at all times.

When aluminum is melted it forms alumina, an oxide of the metal. This
alumina surrounds small masses of the metal, and as it does not melt at
temperatures below 5000 degrees (while aluminum melts at about 1200), it
prevents a weld from being made. The formation of this oxide is retarded
and the oxide itself is dissolved by a suitable flux, which usually
contains phosphorus to break down the alumina.

Copper.--The whole piece should be preheated and kept well covered
while welding. The flame must be much larger than for the same thickness of
steel and neutral in character. A slight excess of acetylene would be
preferable to an excess of oxygen, and in all cases the molten metal should
be kept enveloped with the flame. The welding rod is of copper which
contains phosphorus; and a flux, also containing phosphorus, should be
spread for about an inch each side of the joint. These assist in preventing
oxidation, which is sure to occur with heated copper.

Copper breaks very easily at a heat slightly under the welding temperature
and after cooling it is simply cast copper in all cases.

Brass and Bronze.--It is necessary to preheat these metals, although
not to a very high temperature. They must be kept well covered at all times
to prevent undue radiation. The flame should be produced with a nozzle one
size larger than for the same thickness of steel and the small blue-white
cone should be held from one-fourth to one-half inch above the surface of
the work. The flame should be neutral in character.

A rod or wire of soft brass containing a large percentage of zinc is
suitable for adding to brass, while copper requires the use of copper or
manganese bronze rods. Special flux or borax may be used to assist the
flow.

The emission of white smoke indicates that the zinc contained in these
alloys is being burned away and the heat should immediately be turned away
or reduced. The fumes from brass and bronze welding are very poisonous and
should not be breathed.

RESTORATION OF STEEL

The result of the high heat to which the steel has been subjected is that
it is weakened and of a different character than before welding. The
operator may avoid this as much as possible by first playing the outer
flame of the torch all over the surfaces of the work just completed until
these faces are all of uniform color, after which the metal should be well
covered with asbestos and allowed to cool without being disturbed. If a
temporary heating oven has been employed, the work and oven should be
allowed to cool together while protected with the sheet asbestos. If the
outside air strikes the freshly welded work, even for a moment, the result
will be breakage.

A weld in steel will always leave the metal with a coarse grain and with
all the characteristics of rather low grade cast steel. As previously
mentioned in another chapter, the larger the grain size in steel the weaker
the metal will be, and it is the purpose of the good workman to avoid, as
far as possible, this weakening.

The structure of the metal in one piece of steel will differ according to
the heat that it has under gone. The parts of the work that have been at
the melting point will, therefore, have the largest grain size and the
least strength. Those parts that have not suffered any great rise in
temperature will be practically unaffected, and all the parts between these
two extremes will be weaker or stronger according to their distance from
the weld itself. To restore the steel so that it will have the best grain
size, the operator may resort to either of two methods: (1) The grain may
be improved by forging. That means that the metal added to the weld and the
surfaces that have been at the welding heat are hammered much as a
blacksmith would hammer his finished work to give it greater strength. The
hammering should continue from the time the metal first starts to cool
until it has reached the temperature at which the grain size is best for
strength. This temperature will vary somewhat with the composition of the
metal being handled, but in a general way, it may be stated that the
hammering should continue without intermission from the time the flame is
removed from the weld until the steel just begins to show attraction for a
magnet presented to it. This temperature of magnetic attraction will always
be low enough and the hammering should be immediately discontinued at this
point. (2) A method that is more satisfactory, although harder to apply, is
that of reheating the steel to a certain temperature throughout its whole
mass where the heat has had any effect, and then allowing slow and even
cooling from this temperature. The grain size is affected by the
temperature at which the reheating is stopped, and not by the cooling, yet
the cooling should be slow enough to avoid strains caused by uneven
contraction.

After the weld has been completed the steel must be allowed to cool until
below 1200° Fahrenheit. The next step is to heat the work slowly until all
those parts to be restored have reached a temperature at which the magnet
just ceases to be attracted. While the very best temperature will vary
according to the nature and hardness of the steel being handled, it will be
safe to carry the heating to the point indicated by the magnet in the
absence of suitable means of measuring accurately these high temperatures.
In using a magnet for testing, it will be most satisfactory if it is an
electromagnet and not of the permanent type. The electric current may be
secured from any small battery and will be the means of making sure of the
test. The permanent magnet will quickly lose its power of attraction under
the combined action of the heat and the jarring to which it will be
subjected.

In reheating the work it is necessary to make sure that no part reaches a
temperature above that desired for best grain size and also to see that all
parts are brought to this temperature. Here enters the greatest difficulty
in restoring the metal. The heating may be done so slowly that no part of
the work on the outside reaches too high a temperature and then keeps the
outside at this heat until the entire mass is at the same temperature. A
less desirable way is to heat the outside higher than this temperature and
allow the conductivity of the metal to distribute the excess to the inside.

The most satisfactory method, where it can be employed, is to make use of a
bath of some molten metal or some chemical mixture that can be kept at the
exact heat necessary by means of gas fires that admit of close regulation.
The temperature of these baths may be maintained at a constant point by
watching a pyrometer, and the finished work may be allowed to remain in the
bath until all parts have reached the desired temperature.

WELDING INFORMATION

The following tables include much of the information that the operator must
use continually to handle the various metals successfully. The temperature
scales are given for convenience only. The composition of various alloys
will give an idea of the difficulties to be contended with by consulting
the information on welding various metals. The remaining tables are of
self-evident value in this work.

TEMPERATURE SCALES
Centigrade  Fahrenheit  Centigrade  Fahrenheit
  200°  392°  1000°  1832°
  225°  437°  1050°  1922°
  250°  482°  1100°  2012°
  275°  527°  1150°  2102°
  300°  572°  1200°  2192°
  325°  617°  1250°  2282°
  350°  662°  1300°  2372°
  375°  707°  1350°  2462°
  400°  752°  1400°  2552°
  425°  797°  1450°  2642°
  450°  842°  1500°  2732°
  475°  887°  1550°  2822°
  500°  932°  1600°  2912°
  525°  977°  1650°  3002°
  550°  1022°  1700°  3092°
  575°  1067°  1750°  3182°
  600°  1112°  1800°  3272°
  625°  1157°  1850°  3362°
  650°  1202°  1900°  3452°
  675°  1247°  2000°  3632°
  700°  1292°  2050°  3722°
  725°  1337°  2100°  3812°
  750°  1382°  2150°  3902°
  775°  1427°  2200°  3992°
  800°  1472°  2250°  4082°
  825°  1517°  2300°  4172°
  850°  1562°  2350°  4262°
  875°  1607°  2400°  4352°
  900°  1652°  2450°  4442°
  925°  1697°  2500°  4532°
  950°  1742°  2550°  4622°
  975°  1787°  2600°  4712°

METAL ALLOYS
(Society of Automobile Engineers)

Babbitt--
  Tin...........................  84.00%
  Antimony......................  9.00%
  Copper........................  7.00%

Brass, White--
  Copper........................  3.00% to  6.00%
  Tin (minimum) ................  65.00%
  Zinc.......................... 28.00% to 30.00%

Brass, Red Cast--
  Copper........................  85.00%
  Tin...........................  5.00%
  Lead..........................  5.00%
  Zinc..........................  5.00%

Brass, Yellow--
  Copper........................ 62.00% to 65.00%
  Lead..........................  2.00% to  4.00%
  Zinc.......................... 36.00% to 31.00%

Bronze, Hard--
  Copper........................ 87.00% to 88.00%
  Tin...........................  9.50% to 10.50%
  Zinc..........................  1.50% to  2.50%

Bronze, Phosphor--
  Copper........................  80.00%
  Tin...........................  10.00%
  Lead..........................  10.00%
  Phosphorus....................  .50% to  .25%

Bronze, Manganese--
  Copper (approximate) .........  60.00%
  Zinc (approximate) ...........  40.00%
  Manganese (variable) .........  small

Bronze, Gear--
  Copper........................ 88.00% to 89.00%
  Tin........................... 11.00% to 12.00%

Aluminum Alloys--
  Aluminum  Copper  Zinc  Manganese
  No. 1.. 90.00%  8.5-7.0%
  No. 2.. 80.00%  2.0-3.0%  15%  Not over 0.40%
  No. 3.. 65.00%  35.0%

Cast Iron--
  Gray Iron  Malleable
  Total carbon........3.0 to 3.5%
  Combined carbon.....0.4 to 0.7%
  Manganese...........0.4 to 0.7%  0.3 to 0.7%
  Phosphorus..........0.6 to 1.0%  Not over 0.2%
  Sulphur...........Not over 0.1%  Not over 0.6%
  Silicon............1.75 to 2.25% Not over 1.0%

Carbon Steel (10 Point)--
  Carbon........................  .05% to .15%
  Manganese.....................  .30% to .60%
  Phosphorus (maximum)..........  .045%
  Sulphur (maximum).............  .05%
(20 Point)--
  Carbon........................  .15% to .25%
  Manganese.....................  .30% to .60%
  Phosphorus (maximum)..........  .045%
  Sulphur (maximum).............  .05%
(35 Point)--
  Manganese.....................  .50% to .80%
  Carbon........................  .30% to .40%
  Phosphorus (maximum)..........  .05%
  Sulphur (maximum).............  .05%
(95 Point)--
  Carbon........................  .90% to 1.05%
  Manganese.....................  .25% to  .50%
  Phosphorus (maximum)..........  .04%
  Sulphur (maximum).............  .05%

HEATING POWER OF FUEL GASES

(In B.T.U. per Cubic Foot.)
  Acetylene....... 1498.99  Ethylene....... 1562.9
  Hydrogen........  291.96  Methane........  953.6
  Alcohol......... 1501.76

MELTING POINTS OF METALS
  Platinum....................3200°
  Iron, wrought...............2900°
  malleable.................2500°
  cast......................2400°
  pure......................2760°
  Steel, mild.................2700°
  Medium....................2600°
  Hard......................2500°
  Copper......................1950°
  Brass.......................1800°
  Silver......................1750°
  Bronze......................1700°
  Aluminum....................1175°
  Antimony....................1150°
  Zinc........................ 800°
  Lead........................ 620°
  Babbitt..................500-700°
  Solder...................500-575°
  Tin......................... 450°

NOTE.--These melting points are for average compositions and conditions.
The exact proportion of elements entering into the metals affects their
melting points one way or the other in practice.

TENSILE STRENGTH OF METALS

Alloy steels can be made with tensile strengths as high as 300,000 pounds
per square inch. Some carbon steels are given below according to "points":

Pounds per Square Inch
Steel, 10 point................ 50,000 to  65,000
  20 point..................... 60,000 to  80,000
  40 point..................... 70,000 to 100,000
  60 point..................... 90,000 to 120,000
Iron, Cast..................... 13,000 to  30,000
  Wrought...................... 40,000 to  60,000
  Malleable.................... 25,000 to  45,000
Copper......................... 24,000 to  50,000
Bronze......................... 30,000 to  60,000
Brass, Cast.................... 12,000 to  18,000
  Rolled....................... 30,000 to  40,000
  Wire......................... 60,000 to  75,000
Aluminum....................... 12,000 to  23,000
Zinc...........................  5,000 to  15,000
Tin............................  3,000 to  5,000
Lead...........................  1,500 to  2,500

CONDUCTIVITY OF METALS

(Based on the Value of Silver as 100)

  Heat  Electricity
Silver....................100  100
Copper.................... 74  99
Aluminum.................. 38  63
Brass..................... 23  22
Zinc...................... 19  29
Tin....................... 14  15
Wrought Iron.............. 12  16
Steel..................... 11.5  12
Cast Iron................. 11  12
Bronze....................  9  7
Lead......................  8  9

WEIGHT OF METALS

(Per Cubic Inch)
  Pounds  Pounds
Lead............  .410  Wrought Iron.....  .278
Copper..........  .320  Tin..............  .263
Bronze..........  .313  Cast Iron........  .260
Brass...........  .300  Zinc.............  .258
Steel...........  .283  Aluminum.........  .093

EXPANSION OF METALS

(Measured in Thousandths of an Inch per Foot of
Length When Raised 1000 Degrees in Temperature)
  Inch  Inch
Lead............  .188  Brass............  .115
Zinc............  .168  Copper...........  .106
Aluminum........  .148  Steel............  .083
Silver..........  .129  Wrought Iron.....  .078
Bronze..........  .118  Cast Iron........  .068

CHAPTER VI

ELECTRIC WELDING

RESISTANCE METHOD

Two distinct forms of electric welding apparatus are in use, one producing
heat by the resistance of the metal being treated to the passage of
electric current, the other using the heat of the electric arc.

The resistance process is of the greatest use in manufacturing lines where
there is a large quantity of one kind of work to do, many thousand pieces
of one kind, for instance. The arc method may be applied in practically any
case where any other form of weld may be made. The resistance process will
be described first.

It is a well known fact that a poor conductor of electricity will offer so
much resistance to the flow of electricity that it will heat. Copper is a
good conductor, and a bar of iron, a comparatively poor conductor, when
placed between heavy copper conductors of a welder, becomes heated in
attempting to carry the large volume of current. The degree of heat depends
on the amount of current and the resistance of the conductor.

In an electric circuit the ends of two pieces of metal brought together
form the point of greatest resistance in the electric circuit, and the
abutting ends instantly begin to heat. The hotter this metal becomes, the
greater the resistance to the flow of current; consequently, as the edges
of the abutting ends heat, the current is forced into the adjacent cooler
parts, until there is a uniform heat throughout the entire mass. The heat
is first developed in the interior of the metal so that it is welded there
as perfectly as at the surface.

The electric welder (Figure 42) is built to hold the parts to be joined
between two heavy copper dies or contacts. A current of three to five
volts, but of very great volume (amperage), is allowed to pass across
these dies, and in going through the metal to be welded, heats the edges
to a welding temperature. It may be explained that the voltage of an
electric current measures the pressure or force with which it is being sent
through the circuit and has nothing to do with the quantity or volume
passing. Amperes measure the rate at which the current is passing through
the circuit and consequently give a measure of the quantity which passes in
any given time. Volts correspond to water pressure measured by pounds to
the square inch; amperes represent the flow in gallons per minute. The low
voltage used avoids all danger to the operator, this pressure not being
sufficient to be felt even with the hands resting on the copper contacts.

Current is supplied to the welding machine at a higher voltage and lower
amperage than is actually used between the dies, the low voltage and high
amperage being produced by a transformer incorporated in the machine
itself. By means of windings of suitable size wire, the outside current may
be received at voltages ranging from 110 to 550 and converted to the low
pressure needed.

The source of current for the resistance welder must be alternating, that
is, the current must first be negative in value and then positive, passing
from one extreme to the other at rates varying from 25 to 133 times a
second. This form is known as alternating current, as opposed to direct
current, in which there is no changing of positive and negative.

The current must also be what is known as single phase, that is, a current
which rises from zero in value to the highest point as a positive current
and then recedes to zero before rising to the highest point of negative
value. Two-phase of three-phase currents would give two or three positive
impulses during this time.

As long as the current is single phase alternating, the voltage and cycles
(number of alternations per second) may be anything convenient. Various
voltages and cycles are taken care of by specifying all these points when
designing the transformer which is to handle the current.

Direct current is not used because there is no way of reducing the voltage
conveniently without placing resistance wires in the circuit and this uses
power without producing useful work. Direct current may be changed to
alternating by having a direct current motor running an alternating current
dynamo, or the change may be made by a rotary converter, although this last
method is not so satisfactory as the first.

The voltage used in welding being so low to start with, it is absolutely
necessary that it be maintained at the correct point. If the source of
current supply is not of ample capacity for the welder being used, it will
be very hard to avoid a fall of voltage when the current is forced to pass
through the high resistance of the weld. The current voltage for various
work is calculated accurately, and the efficiency of the outfit depends to
a great extent on the voltage being constant.

A simple test for fall of voltage is made by connecting an incandescent
electric lamp across the supply lines at some point near the welder. The
lamp should burn with the same brilliancy when the weld is being made as at
any other time. If the lamp burns dim at any time, it indicates a drop in
voltage, and this condition should be corrected.

The dynamo furnishing the alternating current may be in the same building
with the welder and operated from a direct current motor, as mentioned
above, or operated from any convenient shafting or source of power. When
the dynamo is a part of the welding plant it should be placed as close to
the welding machine as possible, because the length of the wire used
affects the voltage appreciably.

In order to hold the voltage constant, the Toledo Electric Welder Company
has devised connections which include a rheostat to insert a variable
resistance in the field windings of the dynamo so that the voltage may be
increased by cutting this resistance out at the proper time. An auxiliary
switch is connected to the welder switch so that both switches act
together. When the welder switch is closed in making a weld, that portion
of the rheostat resistance between two arms determining the voltage is
short circuited. This lowers the resistance and the field magnets of the
dynamo are made stronger so that additional voltage is provided to care for
the resistance in the metal being heated.

A typical machine is shown in the accompanying cut (Figure 43). On top of
the welder are two jaws for holding the ends of the pieces to be welded.
The lower part of the jaws is rigid while the top is brought down on top of
the work, acting as a clamp. These jaws carry the copper dies through which
the current enters the work being handled. After the work is clamped
between the jaws, the upper set is forced closer to the lower set by a long
compression lever. The current being turned on with the surfaces of the
work in contact, they immediately heat to the welding point when added
pressure on the lever forces them together and completes the weld.

The transformer is carried in the base of the machine and on the left-hand
side is a regulator for controlling the voltage for various kinds of work.
The clamps are applied by treadles convenient to the foot of the operator.
A treadle is provided which instantly releases both jaws upon the
completion of the weld. One or both of the copper dies may be cooled by a
stream of water circulating through it from the city water mains
(Figure 44). The regulator and switch give the operator control of the
heat, anything from a dull red to the melting point being easily obtained
by movement of the lever (figure 45).

Welding.--It is not necessary to give the metal to be welded any
special preparation, although when very rusty or covered with scale, the
rust and scale should be removed sufficiently to allow good contact of
clean metal on the copper dies. The cleaner and better the stock, the less
current it takes, and there is less wear on the dies. The dies should be
kept firm and tight in their holders to make a good contact. All bolts and
nuts fastening the electrical contacts should be clean and tight at all
times.

The scale may be removed from forgings by immersing them in a pickling
solution in a wood, stone or lead-lined tank.

The solution is made with five gallons of commercial sulphuric acid in
150 gallons of water. To get the quickest and best results from this
method, the solution should be kept as near the boiling point as possible
by having a coil of extra heavy lead pipe running inside the tank and
carrying live steam. A very few minutes in this bath will remove the scale
and the parts should then be washed in running water. After this washing
they should be dipped into a bath of 50 pounds of unslaked lime in 150
gallons of water to neutralize any trace of acid.

Cast iron cannot be commercially welded, as it is high in carbon and
silicon, and passes suddenly from a crystalline to a fluid state when
brought to the welding temperature. With steel or wrought iron the
temperature must be kept below the melting point to avoid injury to the
metal. The metal must be heated quickly and pressed together with
sufficient force to push all burnt metal out of the joint.

High carbon steel can be welded, but must be annealed after welding to
overcome the strains set up by the heat being applied at one place. Good
results are hard to obtain when the carbon runs as high as 75 points, and
steel of this class can only be handled by an experienced operator. If the
steel is below 25 points in carbon content, good welds will always be the
result. To weld high carbon to low carbon steel, the stock should be
clamped in the dies with the low carbon stock sticking considerably further
out from the die than the high carbon stock. Nickel steel welds readily,
the nickel increasing the strength of the weld.

Iron and copper may be welded together by reducing the size of the copper
end where it comes in contact with the iron. When welding copper and brass
the pressure must be less than when welding iron. The metal is allowed to
actually fuse or melt at the juncture and the pressure must be sufficient
to force the burned metal out. The current is cut off the instant the metal
ends begin to soften, this being done by means of an automatic switch which
opens when the softening of the metal allows the ends to come together. The
pressure is applied to the weld by having the sliding jaw moved by a weight
on the end of an arm.

Copper and brass require a larger volume of current at a lower voltage than
for steel and iron. The die faces are set apart three times the diameter of
the stock for brass and four times the diameter for copper.

Light gauges of sheet steel can be welded to heavy gauges or to solid bars
of steel by "spot" welding, which will be described later. Galvanized iron
can be welded, but the zinc coating will be burned off. Sheet steel can be
welded to cast iron, but will pull apart, tearing out particles of the
iron.

Sheet copper and sheet brass may be welded, although this work requires
more experience than with iron and steel. Some grades of sheet aluminum can
be spot-welded if the slight roughness left on the surface under the die
is not objectionable.

Butt Welding.--This is the process which joins the ends of two
pieces of metal as described in the foregoing part of this chapter. The
ends are in plain sight of the operator at all times and it can easily be
seen when the metal reaches the welding heat and begins to soften (Figure
46). It is at this point that the pressure must be applied with the lever
and the ends forced together in the weld.

The parts are placed in the clamping jaws (Figure 47) with 1/8 to 1/2 inch
of metal extending beyond the jaw. The ends of the metal touch each other
and the current is turned on by means of a switch. To raise the ends to the
proper heat requires from 3 seconds for 1/4-inch rods to 35 seconds for a
1-1/2-inch bar.

This method is applicable to metals having practically the same area of
metal to be brought into contact on each end. When such parts are forced
together a slight projection will be left in the form of a fin or an
enlarged portion called an upset. The degree of heat required for any work
is found by moving the handle of the regulator one way or the other while
testing several parts. When this setting is right the work can continue as
long as the same sizes are being handled.

Copper, brass, tool steel and all other metals that are harmed by high
temperatures must be heated quickly and pressed together with sufficient
force to force all burned metal from the weld.

In case it is desired to make a weld in the form of a capital letter T, it
is necessary to heat the part corresponding to the top bar of the T to a
bright red, then bring the lower bar to the pre-heated one and again turn
on the current, when a weld can be quickly made.

Spot Welding.--This is a method of joining metal sheets together at
any desired point by a welded spot about the size of a rivet. It is done on
a spot welder by fusing the metal at the point desired and at the same
instant applying sufficient pressure to force the particles of molten metal
together. The dies are usually placed one above the other so that the work
