Repository: GITenberg/Oxy-Acetylene-Welding-and-Cutting--13-Electric-Forge-and-Thermit-Welding-together-with-related__7969

Oxy-Acetylene Welding and Cutting&#13;Electric, Forge and Thermit Welding together with related methods and materials used in metal working and the oxygen process for removal of carbon
=====================


This is a git repository of the source files for the book Oxy-Acetylene Welding and Cutting&#13;Electric, Forge and Thermit Welding together with related methods and materials used in metal working and the oxygen process for removal of carbon by Manly, Harold P. (Harold Phillips). This book is in the Public Domain, see the LICENSE file for details.

File: 7969-h/7969-h.htm (part 6 of 8)
The Project Gutenberg eBook of Oxy-Acetylene Welding and Cutting, by Harold P. Manly
may rest on the lower one while the upper one is brought down on top of the
upper sheet to be welded.

One of the dies is usually pointed slightly, the opposing one being left
flat. The pointed die leaves a slight indentation on one side of the metal,
while the other side is left smooth. The dies may be reversed so that the
outside surface of any work may be left smooth. The current is allowed to
flow through the dies by a switch which is closed after pressure is applied
to the work.

There is a limit to the thickness of sheet metal that can be welded by this
process because of the fact that the copper rods can only carry a certain
quantity of current without becoming unduly heated themselves. Another
reason is that it is difficult to make heavy sections of metal touch at the
welding point without excessive pressure.

Lap welding is the process used when two pieces of metal are caused
to overlap and when brought to a welding heat are forced together by
passing through rollers, or under a press, thus leaving the welded joint
practically the same thickness as the balance of the work.

Where it is desirable to make a continuous seam, a special machine is
required, or an attachment for one of the other types. In this form of work
the stock must be thoroughly cleaned and is then passed between copper
rollers which act in the same capacity as the copper dies.

Other Applications.--Hardening and tempering can be done by clamping
the work in the welding dies and setting the control and time to bring the
metal to the proper color, when it is cooled in the usual manner.

Brazing is done by clamping the work in the jaws and heating until the
flux, then the spelter has melted and run into the joint. Riveting and
heading of rivets can be done by bringing the dies down on opposite ends of
the rivet after it has been inserted in the hole, the dies being shaped to
form the heads properly.

Hardened steel may be softened and annealed so that it can be machined by
connecting the dies of the welder to each side of the point to be softened.
The current is then applied until the work has reached a point at which it
will soften when cooled.

Troubles and Remedies.--The following methods have been furnished by
the Toledo Electric Welder Company and are recommended for this class of
work whenever necessary.

To locate grounds in the primary or high voltage side of the circuit,
connect incandescent lamps in series by means of a long piece of lamp cord,
as shown, in Figure 43a. For 110 volts use one lamp, for 220 volts use two
lamps and for 440 volts use four lamps. Attach one end of the lamp cord to
one side of the switch, and close the switch. Take the other end of the
cord in the hand and press it against some part of the welder frame where
the metal is clean and bright. Paint, grease and dirt act as insulators and
prevent electrical contact. If the lamp lights, the circuit is in
electrical contact with the frame; in other words, grounded. If the lamps
do not light, connect the wire to a terminal block, die or slide. If the
lamps then light, the circuit, coils or leads are in electrical contact
with the large coil in the transformer or its connections.

If, however, the lamps do not light in either case, the lamp cord should be
disconnected from the switch and connected to the other side, and the
operations of connecting to welder frame, dies, terminal blocks, etc., as
explained above, should be repeated. If the lamps light at any of these
connections, a "ground" is indicated. "Grounds" can usually be found by
carefully tracing the primary circuit until a place is found where the
insulation is defective. Reinsulate and make the above tests again to make
sure everything is clear. If the ground can not be located by observation,
the various parts of the primary circuit should be disconnected, and the
transformer, switch, regulator, etc., tested separately.

To locate a ground in the regulator or other part, disconnect the lines
running to the welder from the switch. The test lamps used in the previous
tests are connected, one end of lamp cord to the switch, the other end to a
binding post of the regulator. Connect the other side of the switch to some
part of the regulator housing. (This must be a clean connection to a bolt
head or the paint should be scraped off.) Close the switch. If the lamps
light, the regulator winding or some part of the switch is "grounded" to
the iron base or core of the regulator. If the lamps do not light, this
part of the apparatus is clear.

This test can be easily applied to any part of the welder outfit by
connecting to the current carrying part of the apparatus, and to the iron
base or frame that should not carry current. If the lamps light, it
indicates that the insulation is broken down or is defective.

An A.C. voltmeter can, of course, be substituted for the lamps, or a D.C.
voltmeter with D.C. current can be used in making the tests.

A short circuit in the primary is caused by the insulation of the coils
becoming defective and allowing the bare copper wires to touch each other.
This may result in a "burn out" of one or more of the transformer coils, if
the trouble is in the transformer, or in the continued blowing of fuses in
the line. Feel of each coil separately. If a short circuit exists in a coil
it will heat excessively. Examine all the wires; the insulation may have
worn through and two of them may cross, or be in contact with the frame or
other part of the welder. A short circuit in the regulator winding is
indicated by failure of the apparatus to regulate properly, and sometimes,
though not always, by the heating of the regulator coils.

The remedy for a short circuit is to reinsulate the defective parts. It is
a good plan to prevent trouble by examining the wiring occasionally and see
that the insulation is perfect.

To Locate Grounds and Short Circuits in the Secondary, or Low Voltage
Side.--Trouble of this kind is indicated by the machine acting sluggish
or, perhaps, refusing to operate. To make a test, it will be necessary to
first ascertain the exciting current of your particular transformer. This
is the current the transformer draws on "open circuit," or when supplied
with current from the line with no stock in the welder dies. The following
table will give this information close enough for all practical purposes:

K.W.  ----------------- Amperes at ----------------
Rating  110 Volts  220 Volts  440 Volts  550 Volts
3  1.5  .75  .38  .3
5  2.5  1.25  .63  .5
8  3.6  1.8  .9  .72
10  4.25  2.13  1.07  .85
15  6.  3.  1.5  1.2
20  7.  3.5  1.75  1.4
30  9.  4.5  2.25  1.8
35  9.6  4.8  2.4  1.92
50  10.  5.  2.5  2

Remove the fuses from the wall switch and substitute fuses just large
enough to carry the "exciting" current. If no suitable fuses are at hand,
fine strands of copper from an ordinary lamp cord may be used. These
strands are usually No. 30 gauge wire and will fuse at about 10 amperes.
One or more strands should be used, depending on the amount of exciting
current, and are connected across the fuse clips in place of fuse wire.
Place a piece of wood or fibre between the welding dies in the welder as
though you were going to weld them. See that the regulator is on the
highest point and close the welder switch. If the secondary circuit is
badly grounded, current will flow through the ground, and the small fuses
or small strands of wire will burn out. This is an indication that both
sides of the secondary circuit are grounded or that a short circuit exists
in a primary coil. In either case the welder should not be operated until
the trouble is found and removed. If, however, the small fuses do not
"blow," remove same and replace the large fuses, then disconnect wires
running from the wall switch to the welder and substitute two pieces of
No. 8 or No. 6 insulated copper wire, after scraping off the insulation for
an inch or two at each end. Connect one wire from the switch to the frame
of welder; this will leave one loose end. Hold this a foot or so away from
the place where the insulation is cut off; then turn on the current and
strike the free end of this wire lightly against one of the copper dies,
drawing it away quickly. If no sparking is produced, the secondary circuit
is free from ground, and you will then look for a broken connection in the
circuit. Some caution must be used in making the above test, as in case one
terminal is heavily grounded the testing wire may be fused if allowed to
stay in contact with the die.

The Remedy.--Clean the slides, dies and terminal blocks thoroughly
and dry out the fibre insulation if it is damp. See that no scale or metal
has worked under the sliding parts, and that the secondary leads do not
touch the frame. If the ground is very heavy it may be necessary to remove
the slides in order to facilitate the examination and removal of the
ground. Insulation, where torn or worn through, must be carefully replaced
or taped. If the transformer coils are grounded to the iron core of the
transformer or to the secondary, it may be necessary to remove the coils
and reinsulate them at the points of contact. A short circuited coil will
heat excessively and eventually burn out. This may mean a new coil if you
are unable to repair the old one. In all cases the transformer windings
should be protected from mechanical injury or dampness. Unless excessively
overloaded, transformers will last for years without giving a moment's
trouble, if they are not exposed to moisture or are not injured
mechanically.

The most common trouble arises from poor electrical contacts, and they are
the cause of endless trouble and annoyance. See that all connections are
clean and bright. Take out the dies every day or two and see that there is
no scale, grease or dirt between them and the holders. Clean them
thoroughly before replacing. Tighten the bolts running from the transformer
leads to the work jaws.

ELECTRIC ARC WELDING

This method bears no relation to the one just considered, except that the
source of heat is the same in both cases. Arc welding makes use of the
flame produced by the voltaic arc in practically the same way that
oxy-acetylene welding uses the flame from the gases.

If the ends of two pieces of carbon through which a current of electricity
is flowing while they are in contact are separated from each other quite
slowly, a brilliant arc of flame is formed between them which consists
mainly of carbon vapor. The carbons are consumed by combination with the
oxygen in the air and through being turned to a gas under the intense heat.

The most intense action takes place at the center of the carbon which
carries the positive current and this is the point of greatest heat. The
temperature at this point in the arc is greater than can be produced by any
other means under human control.

An arc may be formed between pieces of metal, called electrodes, in the
same way as between carbon. The metallic arc is called a flaming arc and as
the metal of the electrode burns with the heat, it gives the flame a color
characteristic of the material being used. The metallic arc may be drawn
out to a much greater length than one formed between carbon electrodes.

Arc Welding is carried out by drawing a piece of carbon which is of
negative polarity away from the pieces of metal to be welded while the
metal is made positive in polarity. The negative wire is fastened to the
carbon electrode and the work is laid on a table made of cast or wrought
iron to which the positive wire is made fast. The direction of the flame is
then from the metal being welded to the carbon and the work is thus
prevented from being saturated with carbon, which would prove very
detrimental to its strength. A secondary advantage is found in the fact
that the greatest heat is at the metal being welded because of its being
the positive electrode.

The carbon electrode is usually made from one quarter to one and a half
inches in diameter and from six to twelve inches in length. The length of
the arc may be anywhere from one inch to four inches, depending on the size
of the work being handled.

While the parts are carefully insulated to avoid danger of shock, it is
necessary for the operator to wear rubber gloves as a further protection,
and to wear some form of hood over the head to shield him against the
extreme heat liberated. This hood may be made from metal, although some
material that does not conduct electricity is to be preferred. The work is
watched through pieces of glass formed with one sheet, which is either blue
or green, placed over another which is red. Screens of glass are sometimes
used without the head protector. Some protection for the eyes is absolutely
necessary because of the intense white light.

It is seldom necessary to preheat the work as with the gas processes,
because the heat is localized at the point of welding and the action is so
rapid that the expansion is not so great. The necessity of preheating,
however, depends entirely on the material, form and size of the work being
handled. The same advice applies to arc welding as to the gas flame method
but in a lesser degree. Filling rods are used in the same way as with any
other flame process.

It is the purpose of this explanation to state the fundamental principles
of the application of the electric arc to welding metals, and by applying
the principles the following questions will be answered:

What metals can be welded by the electric arc?

What difficulties are to be encountered in applying the electric arc to
welding?

What is the strength of the weld in comparison with the original piece?

What is the function of the arc welding machine itself?

What is the comparative application of the electric arc and the
oxy-acetylene method and others of a similar nature?

The answers to these questions will make it possible to understand the
application of this process to any work. In a great many places the use of
the arc is cutting the cost of welding to a very small fraction of what it
would be by any other method, so that the importance of this method may be
well understood.

Any two metals which are brought to the melting temperature and applied to
each other will adhere so that they are no more apt to break at the weld
than at any other point outside of the weld. It is the property of all
metals to stick together under these conditions. The electric arc is used
in this connection merely as a heating agent. This is its only function in
the process.

It has advantages in its ease of application and the cheapness with which
heat can be liberated at any given point by its use. There is nothing in
connection with arc welding that the above principles will not answer; that
is, that metals at the melting point will weld and that the electric arc
will furnish the heat to bring them to this point. As to the first
question, what metals can be welded, all metals can be welded.

The difficulties which are encountered are as follows:

In the case of brass or zinc, the metals will be covered with a coat of
zinc oxide before they reach a welding heat. This zinc oxide makes it
impossible for two clean surfaces to come together and some method has to
be used for eliminating this possibility and allowing the two surfaces to
join without the possibility of the oxide intervening. The same is true of
aluminum, in which the oxide, alumina, will be formed, and with several
other alloys comprising elements of different melting points.

In order to eliminate these oxides, it is necessary in practical work, to
puddle the weld; this is, to have a sufficient quantity of molten metal at
the weld so that the oxide is floated away. When this is done, the two
surfaces which are to be joined are covered with a coat of melted metal on
which floats the oxide and other impurities. The two pieces are thus
allowed to join while their surfaces are protected. This precaution is not
necessary in working with steel except in extreme cases.

Another difficulty which is met with in the welding of a great many metals
is their expansion under heat, which results in so great a contraction when
the weld cools that the metal is left with a considerable strain on it. In
extreme cases this will result in cracking at the weld or near it. To
eliminate this danger it is necessary to apply heat either all over the
piece to be welded or at certain points. In the case of cast iron and
sometimes with copper it is necessary to anneal after welding, since
otherwise the welded pieces will be very brittle on account of the
chilling. This is also true of malleable iron.

Very thin metals which are welded together and are not backed up by
something to carry away the excess heat, are very apt to burn through,
leaving a hole where the weld should be. This difficulty can be eliminated
by backing up the weld with a metal face or by decreasing the intensity of
the arc so that this melting through will not occur. However, the practical
limit for arc welding without backing up the work with a metal face or
decreasing the intensity of the arc is approximately 22 gauge, although
thinner metal can be welded by a very skillful and careful operator.

One difficulty with arc welding is the lack of skillful operators. This
method is often looked upon as being something out of the ordinary and
governed by laws entirely different from other welding. As a matter of
fact, it does not take as much skill to make a good arc weld as it does to
make a good weld in a forge fire as the blacksmith does it. There are few
jobs which cannot be handled successfully by an operator of average
intelligence with one week's instructions, although his work will become
better and better in quality as he continues to use the arc.

Now comes the question of the strength of the weld after it has been made.
This strength is equally as great as that of the metal that is used to make
the weld. It should be remembered, however, that the metal which goes into
the weld is put in there as a casting and has not been rolled. This would
make the strength of the weld as great as the same metal that is used for
filling if in the cast form.

Two pieces of steel could be welded together having a tensile strength at
the weld of 50,000 pounds. Higher strengths than this can be obtained by
the use of special alloys for the filling material or by rolling. Welds
with a tensile strength as great as mentioned will give a result which is
perfectly satisfactory in almost all cases.

There are a great many jobs where it is possible to fill up the weld, that
is, make the section at the point of the weld a little larger than the
section through the rest of the piece. By doing this, the disadvantages
of the weld being in the form of a casting in comparison with the rest of
the piece being in the form of rolled steel can be overcome, and make the
weld itself even stronger than the original piece.

The next question is the adaptability of the electric arc in comparison
with forge fire, oxy-acetylene or other method. The answer is somewhat
difficult if made general. There are no doubt some cases where the use of a
drop hammer and forge fire or the use of the oxy-acetylene torch will make,
all things being considered, a better job than the use of the electric arc,
although a case where this is absolutely proved is rare.

The electric arc will melt metal in a weld for less than the same metal can
be melted by the use of the oxy-acetylene torch, and, on account of the
fact that the heat can be applied exactly where it is required and in the
amount required, the arc can in almost all cases supply welding heat for
less cost than a forge fire or heating furnace.

The one great advantage of the oxy-acetylene method in comparison with
other methods of welding is the fact that in some cases of very thin sheet,
the weld can be made somewhat sooner than is possible otherwise. With metal
of 18 gauge or thicker, this advantage is eliminated. In cutting steel, the
oxy-acetylene torch is superior to almost any other possible method.

Arc Welding Machines.--A consideration of the function and purpose
of the various types of arc welding machines shows that the only reason for
the use of any machine is either for conversion of the current from
alternating to direct, or, if the current is already direct, then the
saving in the application of this current in the arc.

It is practically out of the question to apply an alternating current arc
to welding for the reason that in any arc practically all the heat is
liberated at the positive electrode, which means that, in alternating
current, half the heat is liberated at each electrode as the current
changes its direction of flow or alternates. Another disadvantage of the
alternating arc is that it is difficult of control and application.

In all arc welding by the use of the carbon arc, the positive electrode is
made the piece to be welded, while in welding with metallic electrodes this
may be either the piece to be welded of the rod that is used as a filler.
The voltage across the arc is a variable quantity, depending on the length
of the flame, its temperature and the gases liberated in the arc. With a
carbon electrode the voltage will vary from zero to forty-five volts. With
the metallic electrode the voltage will vary from zero to thirty volts. It
is, therefore, necessary for the welding machine to be able to furnish to
the arc the requisite amount of current, this amount being varied, and
furnish it at all times at the voltage required.

The simplest welding apparatus is a resistance in series with the arc. This
is entirely satisfactory in every way except in cost of current. By the use
of resistance in series with the arc and using 220 volts as the supply,
from eighty to ninety per cent of the current is lost in heat at the
resistance. Another disadvantage is the fact that most materials change
their resistance as their temperature changes, thus making the amount of
current for the arc a variable quantity, depending on the temperature of
the resistance.

There have been various methods originated for saving the power mentioned
and a good many machines have been put on the market for this purpose. All
of them save some power over what a plain resistance would use. Practically
all arc welding machines at the present time are motor generator sets, the
motor of which is arranged for the supply voltage and current, this motor
being direct connected to a compound wound generator delivering
approximately seventy-five volts direct current. Then by the use of a
resistance, this seventy-five volt supply is applied to the arc. Since the
voltage across the arc will vary from zero to fifty volts, this machine
will save from zero up to seventy per cent of the power that the machine
delivers. The rest of the power, of course, has to be dissipated in the
resistance used in series with the arc.

A motor generator set which can be purchased from any electrical company,
with a long piece of fence wire wound around a piece of asbestos, gives
results equally as good and at a very small part of the first cost.

It is possible to construct a machine which will eliminate all losses in
the resistance; in other words, eliminate all resistance in series with the
arc. A machine of this kind will save its cost within a very short time,
providing the welder is used to any extent.

Putting it in figures, the results are as follows for average conditions.
Current at 2c per kilowatt hour, metallic electrode arc of 150 amperes,
carbon arc 500 amperes; voltage across the metallic electrode arc 20,
voltage across the carbon arc 35. Supply current 220 volts, direct. In the
case of the metallic electrode, if resistance is used, the cost of running
this arc is sixty-six cents per hour. With the carbon electrode, $2.20 per
hour. If a motor generator set with a seventy volt constant potential
machine is used for a welder, the cost will be as follows:

Metallic electrode 25.2c. Carbon electrode 84c per hour. With a machine
which will deliver the required voltage at the arc and eliminate all the
resistance in series with the arc, the cost will be as follows: Metallic
electrode 7.2c per hour; carbon electrode 42c per hour. This is with the
understanding that the arc is held constant and continuously at its full
value. This, however, is practically impossible and the actual load factor
is approximately fifty per cent, which would mean that operating a welder
as it is usually operated, this result will be reduced to one-half of that
stated in all cases.

CHAPTER VII

HAND FORGING AND WELDING

Smithing, or blacksmithing, is the process of working heated iron, steel or
other metals by forging, bending or welding them.

The Forge.--The metal is heated in a forge consisting of a shallow
pan for holding the fire, in the center of which is an opening from below
through which air is forced to make a hot fire.

Air is forced through this hole, called a "tuyere" (Figure 48) by means of
a hand bellows, a rotary fan operated with crank or lever, or with a fan
driven from an electric motor. The harder the air is driven into the fire
above the tuyere the more oxygen is furnished and the hotter the fire
becomes.

Directly below the tuyere is an opening through which the ashes that drop
from the fire may be cleaned out.

The Fire.--The fire is made by placing a small piece of waste soaked
in oil, kerosene or gasoline, over the tuyere, lighting the waste, then
starting the fan or blower slowly. Gradually cover the waste, while it is
burning brightly, with a layer of soft coal. The coal will catch fire and
burn after the waste has been consumed. A piece of waste half the size of a
person's hand is ample for this purpose.

The fuel should be "smithing coal." A lump of smithing coal breaks easily,
shows clean and even on all sides and should not break into layers. The
coal is broken into fine pieces and wet before being used on the fire.

The fire should be kept deep enough so that there is always three or four
inches of fire below the piece of metal to be heated and there should be
enough fire above the work so that no part of the metal being heated comes
in contact with the air. The fire should be kept as small as possible while
following these rules as to depth.

To make the fire larger, loosen the coal around the edges. To make the fire
smaller, pack wet coal around the edges in a compact mass and loosen the
fire in the center. Add fresh coal only around the edges of the fire. It
will turn to coke and can then be raked onto the fire. Blow only enough air
into the fire to keep it burning brightly, not so much that the fire is
blown up through the top of the coal pack. To prevent the fire from going
out between jobs, stick a piece of soft wood into it and cover with fresh
wet coal.

Tools.--The hammer is a ball pene, or blacksmith's hammer,
weighing about a pound and a half.

The sledge is a heavy hammer, weighing from 5 to 20 pounds and
having a handle 30 to 36 inches long.

The anvil is a heavy piece of wrought iron (Figure 49), faced with
steel and having four legs. It has a pointed horn on one end, an
overhanging tail on the other end and a flat top. In the tail there is a
square hole called the "hardie" hole and a round one called the "spud"
hole.

Tongs, with handles about one foot long and jaws suitable for
holding the work, are used. To secure a firm grip on the work, the jaws may
be heated red hot and hammered into shape over the piece to be held, thus
giving a properly formed jaw. Jaws should touch the work along their entire
length.

The set hammer is a hammer, one end of whose head is square and
flat, and from this face the head tapers evenly to the other face. The
large face is about 1-1/4 inches square.

The flatter is a hammer having one face of its head flat and about
2-1/2 inches square.

Swages are hammers having specially formed faces for finishing
rounds, squares, hexagons, ovals, tapers, etc.

Fullers are hammers having a rounded face, long in one direction.
They are used for spreading metal in one direction only.

The hardy is a form of chisel with a short, square shank which may
be set into the hardie hole for cutting off hot bars.

Operations.--Blacksmithing consists of bending, drawing or upsetting
with the various hammers, or in punching holes.

Bending is done over the square corners of the anvil if square cornered
bends are desired, or over the horn of the anvil if rounding bends, eyes,
hooks, etc., are wanted.

To bend a ring or eye in the end of a bar, first figure the length of stock
needed by multiplying the diameter of the hole by 31/7, then heat the piece
to a good full red at a point this distance back from the end. Next bend
the iron over at a 90 degree angle (square) at this point. Next, heat the
iron from the bend just made clear to the point and make the eye by laying
the part that was bent square over the horn of the anvil and bending the
extreme tip into part of a circle. Keep pushing the piece farther and
farther over the horn of the anvil, bending it as you go. Do not hammer
directly over the horn of the anvil, but on the side where you are doing
the bending.

To make the outside of a bend square, sharp and full, rather than slightly
rounding, the bent piece must be laid edgewise on the face of the anvil.
That is, after making the bend over the corner of the anvil, lay the piece
on top of the anvil so that its edge and not the flat side rests on the
anvil top. With the work in this position, strike directly against the
corner with the hammer so that the blows come in line, first with one leg
of the work, then the other, and always directly on the corner of the
piece. This operation cannot be performed by laying the work so that one
leg hangs over the anvil's corner.

To make a shoulder on a rod or bar, heat the work and lay flat across the
top of the anvil with the point at which the shoulder is desired at the
edge of the anvil. Then place the set hammer on top of the piece, with the
outside edge of the set hammer directly over the edge of the anvil. While
hammering in this position keep the work turning continually.

To draw stock means to make it longer and thinner by hammering. A piece to
be drawn out is usually laid across the horn of the anvil while being
struck with the hammer. The metal is then spread in only one direction in
place of being spread in every direction, as it would be if laid on the
anvil face. To draw the work, heat it to as high a temperature as it will
stand without throwing sparks and burning. The fuller may be used for
drawing metal in place of laying the work over the horn of the anvil.

When drawing round stock, it should be first drawn out square, and when
almost down to size it may be rounded. When pointing stock, the same rule
of first drawing out square applies.

Upsetting means to make a piece shorter in length and greater in thickness
or width, or both shorter and thicker. To upset short pieces, heat to a
bright red at the place to be upset, then stand on end on the anvil face
and hammer directly down on top until of the right form. Longer pieces may
be swung against the anvil or placed upright on a heavy piece of metal
lying on the floor or that is sunk into the floor. While standing on this
heavy piece the metal may be upset by striking down on the end with a heavy
hammer or the sledge. If a bend appears while upsetting, it should be
straightened by hammering back into shape on the anvil face.

Light blows affect the metal for only a short distance from the point of
striking, but heavy blows tend to swell the metal more equally through its
entire length. In driving rivets that should fill the holes, heavy blows
should be struck, but to shape the end of a rivet or to make a head on a
rod, light blows should be used.

The part of the piece that is heated most will upset the most.

To punch a hole through metal, use a tool steel punch with its end slightly
tapering to a size a little smaller than the hole to be punched. The end of
the punch must be square across and never pointed or rounded.

First drive the punch part way through from one side and then turn the work
over. When you turn it over, notice where the bulge appears and in that way
locate the hole and drive the punch through from the second side. This
makes a cleaner and more even hole than to drive completely through from
one side. When the punch is driven in from the second side, the place to be
punched through should be laid over the spud hole in the tail of the anvil
and the piece driven out of the work.

Work when hot is larger than it will be after cooling. This must be
remembered when fitting parts or trouble will result. A two-foot bar of
steel will be 1/4 inch longer when red hot than when cold.

The temperatures of iron correspond to the following colors:

Dullest red seen in the dark...  878°
  Dullest red seen in daylight...  887°
  Dull red....................... 1100°
  Full red....................... 1370°
  Light red...................... 1550°
  Orange......................... 1650°
  Light orange................... 1725°
  Yellow......................... 1825°
  Light yellow................... 1950°

Bending Pipes and Tubes.--It is difficult to make bends or curves in
pipes and tubing without leaving a noticeable bulge at some point of the
work. Seamless steel tubing may be handled without very great danger of
this trouble if care is used, but iron pipe, having a seam running
lengthwise, must be given special attention to avoid opening the seam.

Bends may be made without kinking if the tube or pipe is brought to a full
red heat all the way around its circumference and at the place where the
bend is desired. Hold the cool portion solidly in a vise and, by taking
hold of the free end, bend very slowly and with a steady pull. The pipe
must be kept at full red heat with the flames from one or more torches and
must not be hammered to produce the bend. If a sufficient purchase cannot
be secured on the free end by the hand, insert a piece of rod or a smaller
pipe into the opening.

While making the bend, should small bulges appear, they may be hammered
back into shape before proceeding with the work.

Tubing or pipes may be bent while being held between two flat metal
surfaces while at a bright red heat. The metal plates at each side of the
work prevent bulging.

Another method by which tubing may be bent consists of filling completely
with tightly packed sand and fitting a solid cap or plug at each end.

Thin brass tubing may be filled with melted resin and may be bent after the
resin cools. To remove the resin it is necessary to heat the tube, allowing
it to run out.

Large jobs of bending should be handled in special pipe bending machines in
which the work is forced through formed rolls which prevent its bulging.

WELDING

Welding with the heat of a blacksmith forge fire, or a coal or illuminating
gas fire, can only be performed with iron and steel because of the low heat
which is not localized as with the oxy-acetylene and electric processes.
Iron to be welded in this manner is heated until it reaches the temperature
indicated by an orange color, not white, as is often stated, this orange
color being slightly above 3600 degrees Fahrenheit. Steel is usually welded
at a bright red heat because of the danger of oxidizing or burning the
metal if the temperature is carried above this point.

The Fire.--If made in a forge, the fire should be built from good
smithing coal or, better still, from coke. Gas fires are, of course,
produced by suitable burners and require no special preparation except
adjustment of the heat to the proper degree for the size and thickness of
the metal being welded so that it will not be burned.

A coal fire used for ordinary forging operations should not be used for
welding because of the impurities it contains. A fresh fire should be built
with a rather deep bed of coal, four to eight inches being about right for
work ordinarily met with. The fire should be kept burning until the coal
around the edges has been thoroughly coked and a sufficient quantity of
fuel should be on and around the fire so that no fresh coal will have to
be added while working.

After the coking process has progressed sufficiently, the edges should be
packed down and the fire made as small as possible while still surrounding
the ends to be joined. The fire should not be altered by poking it while
the metal is being heated. The best form of fire to use is one having
rather high banks of coked coal on each side of the mass, leaving an
opening or channel from end to end. This will allow the added fuel to be
brought down on top of the fire with a small amount of disturbance.

Preparing to Weld.--If the operator is not familiar with the metal
to be handled, it is best to secure a test piece if at all possible and try
heating it and joining the ends. Various grades of iron and steel call for
different methods of handling and for different degrees of heat, the proper
method and temperature being determined best by actual test under the
hammer.

The form of the pieces also has a great deal to do with their handling,
especially in the case of a more or less inexperienced workman. If the
pieces are at all irregular in shape, the motions should be gone through
with before the metal is heated and the best positions on the anvil as well
as in the fire determined with regard to the convenience of the workman and
speed of handling the work after being brought to a welding temperature.
Unnatural positions at the anvil should be avoided as good work is most
difficult of performance under these conditions.

Scarfing.--While there are many forms of welds, depending on the
relative shape of the pieces to be joined, the portions that are to meet
and form one piece are always shaped in the same general way, this shape
being called a "scarf." The end of a piece of work, when scarfed, is
tapered off on one side so that the extremity comes to a rather sharp edge.
The other side of the piece is left flat and a continuation in the same
straight plane with its side of the whole piece of work. The end is then in
the form of a bevel or mitre joint (Figure 50).

Scarfing may be produced in any one of several ways. The usual method is to
bring the ends to a forging heat, at which time they are upset to give a
larger body of metal at the ends to be joined. This body of metal is then
hammered down to the taper on one side, the length of the tapered portion
being about one and a half times the thickness of the whole piece being
handled. Each piece should be given this shape before proceeding farther.

The scarf may be produced by filing, sawing or chiseling the ends, although
this is not good practice because it is then impossible to give the desired
upset and additional metal for the weld. This added thickness is called for
by the fact that the metal burns away to a certain extent or turns to
scale, which is removed before welding.

When the two ends have been given this shape they should not fit as closely
together as might be expected, but should touch only at the center of the
area to be joined (Figure 51). That is to say, the surface of the beveled
portion should bulge in the middle or should be convex in shape so that the
edges are separated by a little distance when the pieces are laid together
with the bevels toward each other. This is done so that the scale which is
formed on the metal by the heat of the fire can have a chance to escape
from the interior of the weld as the two parts are forced together.

If the scarf were to be formed with one or more of the edges touching each
other at the same time or before the centers did so, the scale would be
imprisoned within the body of the weld and would cause the finished work to
be weak, while possibly giving a satisfactory appearance from the outside.

Fluxes.--In order to assist in removing the scale and other
